Repository: Ben15155/alloy-grade-crossref

# China GB ↔ Western Cast-Alloy Grade Cross-Reference (by composition)

Open reference mapping **Chinese GB cast aluminum (ZL, GB/T 1173)** and **magnesium (ZM, GB/T 1177)**
alloy grades to their **nearest ASTM/AA, EN 1706/1753 and JIS equivalents** — matched **by chemical
composition, not by name** (the mistake most online tables make).

📄 **Browsable table:** see the GitHub Pages site for this repo · 📊 **Machine-readable:** [`alloy-grade-crossref.csv`](alloy-grade-crossref.csv)

> Compiled and maintained by **[YIRUI Alloy](https://yiruialloy.com)** — a magnesium & aluminum alloy
> casting manufacturer in Jiaozuo, China (since 2006). Full guide with composition notes:
> <https://yiruialloy.com/chinese-gb-casting-alloy-western-equivalents/>

## How to read this
Equivalents are the **nearest grade by composition**, not a guaranteed 1:1 substitution. Only two pairs
are genuinely exact: **ZM1 → ZK51A** and **ZM2 → ZE41A**. The single binding document for any order is the
**GB/T material certificate**. Confirm the spec for your application.

## Cast Aluminum — GB/T 1173 (ZL)
| GB grade | Key composition (wt %) | ASTM/AA (UNS) | EN 1706 | JIS | Match |
|---|---|---|---|---|---|
| ZL101 | Si 6.5–7.5 · Mg 0.25–0.45 | 356.0 / A356.0 | AC-42000/42100 | AC4C | close |
| ZL101A | Si 6.5–7.5 · Mg 0.25–0.45 · Ti 0.08–0.20 | **A356.0** | **AC-42100** | AC4CH | near-exact |
| ZL102 | Si 10–13 | 413.0 / A413.0 | AC-44000/44100 | AC3A | close |
| ZL104 | Si 8–10.5 · Mg 0.17–0.35 · Mn 0.2–0.5 | A360.0 | **AC-43300** | AC4A | approx |
| ZL105 | Si 4.5–5.5 · Cu 1–1.5 · Mg 0.4–0.6 | 355.0 / C355 | AC-45300 | AC4D | close |
| ZL111 | Si 8–10 · Cu 1.3–1.8 · Mg 0.4–0.6 | **354.0** | — | — | close ⚠️ not AlSi8Cu3 |
| ZL114A | Si 6.5–7.5 · Mg 0.45–0.75 · Ti | A357.0 | AC-42200 | AC4CH-mod | close |
| ZL201 | Cu 4.5–5.3 · Mn 0.6–1.0 · Ti | ~204.0 / 295.0 | AC-21100 | AC1B | approx |
| ZL205A | Cu 4.6–5.3 · Cd · V · Zr · B | **none** (nearest 206/A206) | none | none | China-proprietary |
| ZL301 | Mg 9.5–11.0 | 520.0 | ~AC-51300 | AC7B | close |

## Cast Magnesium — GB/T 1177 (ZM)
| GB grade | Key composition (wt %) | ASTM (UNS) | EN/ISO | Match |
|---|---|---|---|---|
| ZM1 | Zn 3.5–5.5 · Zr ≥0.5 | **ZK51A** (M16510) | MCMgZn6Zr | **exact** |
| ZM2 | Zn 3.5–5.0 · RE(Ce) 0.75–1.75 · Zr | **ZE41A** (M16410) = Elektron RZ5 | MC35110 | **exact/near** |
| ZM3 | RE(Ce) 2.5–4.0 · Zn 0.2–0.7 · Zr | EZ33A (M12330) | MC65120 | approx |
| ZM4 | RE 2.5–4.0 · Zn 2.0–3.0 · Zr | EZ33A | MC65120 | close |
| ZM5 | Al 7.5–9.0 · Zn 0.2–0.8 · Mn | **AZ91C/E** (M11914) | MCMgAl9Zn1 | close |
| ZM6 | **Nd 2.0–3.0** · Zn 0.2–0.7 · Zr | EZ33A analog | MC65120 | approx ⚠️ not ZE41A |
| ZM7 | Zn 7.5–9.0 · Ag 0.6–1.2 · Zr | **none** (nearest ZK61A) | — | China-proprietary |
| ZM10 | Al 9.0–10.2 · Zn 0.6–1.2 · Mn | AZ91C/E; AZ92A | ~MCMgAl9Zn1 | close |

### Key corrections (common mistakes)
- **ZL111 = 354.0**, *not* AlSi8Cu3/AC-46200 (name-based tables get this wrong).
- **ZL205A** has **no** Western equivalent (Cd/V/Zr/B micro-alloyed, proprietary).
- **ZM6 ≈ EZ33A-type** (Nd, low Zn) — *not* ZE41A/RZ5 (Ce, high Zn — the opposite).
- **ZM5 = AZ91C** by convention; mean composition sits nearer AZ81A.

## Related notes
- [Magnesium casting RFQ notes](magnesium-casting-rfq-notes.md) — sand, low-pressure, gravity permanent mold, and investment: process choice, when to call out AZ91C, and what an RFQ needs.

File: index.html
China GB ↔ Western Cast Alloy Grade Cross-Reference (by composition) — Aluminum & Magnesium

China GB ↔ Western Cast-Alloy Grade Cross-Reference

 Chinese GB cast aluminum (ZL) and magnesium (ZM) grades vs their nearest ASTM/AA, EN 1706/1753 and JIS equivalents — matched by chemical composition, not by name. Open data, CC BY 4.0.

 Compiled & maintained by YIRUI Alloy — a magnesium & aluminum alloy casting manufacturer (Jiaozuo, China, since 2006).

How to read this. Equivalents are the nearest grade by composition, not a guaranteed 1:1 substitution. Only two pairs are genuinely exact: ZM1→ZK51A and ZM2→ZE41A. The single binding document for any order is the GB/T material certificate. Always confirm the spec for your application.

1. Cast Aluminum — GB/T 1173 (ZL grades)

Al = balance. "max" = impurity ceiling.

GB grade	Chemical name	Key composition (wt %)	ASTM / AA (UNS)	EN 1706	JIS	Match	

ZL101	ZAlSi7Mg	Si 6.5–7.5 · Mg 0.25–0.45 · Cu ≤0.2 · Fe ≤0.5	356.0 / A356.0 (A03560/A13560)	AC-42000 / 42100 AlSi7Mg	AC4C	close	

ZL101A	ZAlSi7MgA	Si 6.5–7.5 · Mg 0.25–0.45 · Ti 0.08–0.20 · Fe ≤0.2	A356.0 (A13560)	AC-42100 AlSi7Mg0.3	AC4CH	near-exact	

ZL102	ZAlSi12	Si 10.0–13.0 · Cu ≤0.30 · Fe ≤0.7	413.0 / A413.0 (A04130/A14130)	AC-44000 / 44100	AC3A	close	

ZL104	ZAlSi9Mg	Si 8.0–10.5 · Mg 0.17–0.35 · Mn 0.2–0.5 · Fe ≤0.6	A360.0 (A13600); ~359.0	AC-43300 AlSi9Mg	AC4A	approx (A360 is HPDC, high Fe)	

ZL105	ZAlSi5Cu1Mg	Si 4.5–5.5 · Cu 1.0–1.5 · Mg 0.4–0.6 · Fe ≤0.6	355.0 / C355 (A03550)	AC-45300 AlSi5Cu1Mg	AC4D	close	

ZL105A	ZAlSi5Cu1MgA	Si 4.5–5.5 · Cu 1.0–1.5 · Mg 0.4–0.55 · Fe ≤0.2	A355.0 / 355.0	AC-45300	AC4D	close	

ZL111	ZAlSi9Cu2Mg	Si 8.0–10.0 · Cu 1.3–1.8 · Mg 0.4–0.6 · Ti 0.10–0.35	354.0 (A03540)	(no clean EN)	(none)	close ⚠️ not AlSi8Cu3	

ZL114A	ZAlSi7Mg1A	Si 6.5–7.5 · Mg 0.45–0.75 · Ti 0.10–0.20 · Be ≤0.07	A357.0 (A13570)	AC-42200 AlSi7Mg0.6	AC4CH-mod	close	

ZL116	ZAlSi8MgBe	Si 6.5–8.5 · Mg 0.35–0.55 · Be 0.15–0.40	≈A357 family	(none)	—	approx / none	

ZL201	ZAlCu5Mn	Cu 4.5–5.3 · Mn 0.6–1.0 · Ti 0.15–0.35	~204.0 / 295.0 (Al-Cu4)	AC-21100 AlCu4Ti	AC1B	approx (West is Cu4)	

ZL201A	ZAlCu5MnA	Cu 4.8–5.3 · Mn 0.6–1.0 · Cd 0.15–0.25 · Fe ≤0.15	~206.0 / A206.0	(none)	—	approx	

ZL205A	ZAlCu5MnCdVTiB	Cu 4.6–5.3 · Mn 0.3–0.5 · Cd · V · Zr · B	no Western equivalent (nearest 206.0/A206)	none	none	none — China-proprietary	

ZL301	ZAlMg10	Mg 9.5–11.0 · Si ≤0.30 · Be 0.03–0.10	520.0 (A05200)	~AC-51300 AlMg9	AC7B	close	

ZL401	ZAlZn11Si7	Zn 9.0–13.0 · Si 6.0–8.0 · Mg 0.1–0.3	(no direct match)	none	—	approx / none	

2. Cast Magnesium — GB/T 1177 (ZM grades)

Mg = balance.

GB grade	Chemical name	System	Key composition (wt %)	ASTM (UNS)	EN/ISO	Match	

ZM1	ZMgZn5Zr	Mg-Zn-Zr	Zn 3.5–5.5 · Zr ≥0.5	ZK51A (M16510); JIS MC6	MCMgZn6Zr family	exact	

ZM2	ZMgZn4RE1Zr	Mg-Zn-RE-Zr	Zn 3.5–5.0 · RE(Ce) 0.75–1.75 · Zr 0.5–1.0	ZE41A (M16410) = Elektron RZ5	MC35110	exact / near-exact	

ZM3	ZMgRE3ZnZr	Mg-RE-Zn-Zr (Ce)	RE(Ce) 2.5–4.0 · Zn 0.2–0.7 · Zr 0.4–1.0	EZ33A (M12330) family	MC65120	approx (low Zn)	

ZM4	ZMgRE3Zn2Zr	Mg-RE-Zn-Zr (Ce)	RE 2.5–4.0 · Zn 2.0–3.0 · Zr 0.5–1.0	EZ33A (M12330)	MC65120	close	

ZM5	ZMgAl8Zn	Mg-Al-Zn	Al 7.5–9.0 · Zn 0.2–0.8 · Mn 0.15–0.50	AZ91C/E (M11914/M11919); JIS MC2	MCMgAl9Zn1	close (between AZ81A↔AZ91)	

ZM6	ZMgNd2ZnZr	Mg-RE-Zn-Zr (Nd)	Nd 2.0–3.0 · Zn 0.2–0.7 · Zr 0.4–1.0	EZ33A (M12330) analog	MC65120 (indic.)	approx ⚠️ not ZE41A	

ZM7	ZMgZn8AgZr	Mg-Zn-Ag-Zr	Zn 7.5–9.0 · Ag 0.6–1.2 · Zr 0.5–1.0	no clean match (nearest ZK61A, no Ag)	—	none — China-proprietary	

ZM10	ZMgAl10Zn	Mg-Al-Zn	Al 9.0–10.2 · Zn 0.6–1.2 · Mn 0.1–0.5	AZ91C/E (Zn/Mn); AZ92A (Al)	~MCMgAl9Zn1	close (high Al)	

3. Key corrections (common mistakes in name-based tables)

ZL111 = 354.0 (close), not AlSi8Cu3 / EN AC-46200. By composition (Si9/Cu1.5/Mg0.5) it maps to 354.0; name-guessed tables that write AlSi8Cu3 (Cu~3%, no Mg requirement) are wrong.

ZL205A has no Western equivalent — Cd+V+Zr+B+Ti micro-alloyed ultra-high-strength Al-Cu, China/aerospace proprietary. At most "same 206/A206 Al-Cu family, but not equivalent".

ZM6 ≈ EZ33A-type analog (Nd system, low Zn) — not ZE41A/RZ5 (which is high-Zn, Ce system — the opposite). A true 1:1 is Russian ML10.

ZM5 = AZ91C by industry convention, but its mean composition sits nearer AZ81A (lower Zn). AZ80 is a wrought alloy — don't use it for castings.

ZL104: by composition EN AC-43300 is closer than A360 (A360 is a high-pressure die-casting alloy with higher Fe).

Need any of these grades cast to a Western spec with a GB/T certificate and spectrometer-verified composition?
 YIRUI Alloy casts magnesium and aluminum alloys to drawing.
 → Magnesium alloy castings ·
 Aluminum alloy casting ·
 full guide with composition notes.

© YIRUI Alloy (Jiaozuo YIRUI Alloy Material Co., Ltd.). Data compiled 2026 from authoritative sources
 (GB/T 1173 / 1177, ASTM B26/B108/B80/B403, EN 1706/1753, Total Materia, MatWeb, MakeItFrom).
 Provided as a reference, matched by composition — confirm the spec for your application.

 Licensed CC BY 4.0 —
 free to reuse with attribution to YIRUI Alloy (yiruialloy.com).
 Source & CSV: this repository. Maintained by a working magnesium & aluminum foundry.
